Repository: ColtonDaCoder/Multivariable_Data_Struct

File: Near_Field_Tiago_Ref_Pillar/data/sno2_sputtered.nk
#RF Sputtered SnO2 film (100 nm) from oxide target at 25 W, post annealed at 400 C for 1 hr in air on hot plate
#Deposited by Sarah Glass, ellipsometry by Daniel Willis
#wvl(nm), n, k
210	1.928425	0.997644
211	1.965536	0.946481
212	1.997434	0.895542
213	2.024207	0.84541
214	2.046033	0.796563
215	2.063143	0.749428
216	2.075803	0.704395
217	2.084315	0.661841
218	2.089027	0.62213
219	2.090343	0.585625
220	2.088751	0.552682
221	2.084875	0.523652
222	2.079637	0.498769
223	2.07402	0.477668
224	2.068545	0.459808
225	2.063545	0.444721
226	2.05925	0.431981
227	2.055819	0.421195
228	2.053352	0.411996
229	2.051899	0.40404
230	2.051465	0.397006
231	2.052011	0.390592
232	2.053457	0.384519
233	2.055674	0.37853
234	2.058464	0.372394
235	2.061521	0.366001
236	2.06463	0.359416
237	2.067678	0.35271
238	2.070595	0.345942
239	2.073335	0.339162
240	2.075867	0.332417
241	2.078175	0.325746
242	2.080252	0.319187
243	2.082096	0.312774
244	2.083716	0.306538
245	2.085125	0.300508
246	2.086342	0.294709
247	2.087394	0.289164
248	2.088318	0.283897
249	2.089171	0.278909
250	2.089997	0.274175
251	2.090821	0.269665
252	2.091657	0.265354
253	2.09252	0.261216
254	2.093415	0.25723
255	2.09435	0.253374
256	2.095325	0.249627
257	2.096343	0.245971
258	2.097402	0.242388
259	2.098499	0.23886
260	2.099632	0.235371
261	2.100793	0.231907
262	2.101976	0.228452
263	2.103171	0.224994
264	2.104364	0.221521
265	2.105536	0.218027
266	2.106673	0.214517
267	2.107768	0.210994
268	2.108814	0.207463
269	2.109808	0.203926
270	2.110745	0.200387
271	2.111624	0.196848
272	2.112442	0.193313
273	2.113198	0.189783
274	2.113892	0.186261
275	2.114522	0.18275
276	2.115088	0.179251
277	2.115591	0.175766
278	2.116031	0.172297
279	2.116407	0.168846
280	2.11672	0.165414
281	2.116972	0.162003
282	2.117163	0.158614
283	2.117295	0.155248
284	2.117368	0.151907
285	2.117383	0.14859
286	2.117342	0.145298
287	2.117246	0.142031
288	2.117094	0.138791
289	2.116888	0.135577
290	2.116629	0.132389
291	2.116318	0.12923
292	2.115954	0.126097
293	2.115539	0.122993
294	2.115073	0.119917
295	2.114558	0.11687
296	2.113993	0.113851
297	2.113379	0.110862
298	2.112716	0.107902
299	2.112005	0.104971
300	2.111247	0.102071
301	2.11044	0.0992
302	2.109585	0.09636
303	2.108681	0.09355
304	2.107728	0.090773
305	2.106724	0.08803
306	2.105669	0.085323
307	2.104566	0.082655
308	2.103415	0.080027
309	2.102216	0.077441
310	2.100971	0.074899
311	2.099681	0.072402
312	2.098348	0.069952
313	2.096974	0.067551
314	2.095559	0.0652
315	2.094105	0.0629
316	2.092615	0.060653
317	2.09109	0.05846
318	2.089533	0.056322
319	2.087945	0.054241
320	2.086328	0.052217
321	2.084684	0.050251
322	2.083018	0.048346
323	2.081329	0.0465
324	2.079623	0.044717
325	2.0779	0.042995
326	2.076166	0.041337
327	2.074425	0.039743
328	2.072681	0.038211
329	2.070938	0.036739
330	2.069199	0.035324
331	2.067465	0.033964
332	2.065739	0.032657
333	2.064023	0.031401
334	2.062317	0.030194
335	2.060623	0.029034
336	2.058943	0.027918
337	2.057276	0.026846
338	2.055625	0.025814
339	2.053989	0.024822
340	2.052369	0.023868
341	2.050765	0.022949
342	2.049179	0.022065
343	2.04761	0.021213
344	2.046059	0.020393
345	2.044526	0.019602
346	2.04301	0.018839
347	2.041513	0.018102
348	2.040033	0.017391
349	2.038571	0.016704
350	2.037127	0.01604
351	2.035701	0.015397
352	2.034291	0.014774
353	2.032898	0.01417
354	2.031522	0.013583
355	2.03016	0.013013
356	2.028812	0.012459
357	2.027479	0.011921
358	2.026158	0.011399
359	2.02485	0.010892
360	2.023554	0.0104
361	2.02227	0.009923
362	2.020998	0.00946
363	2.019738	0.009012
364	2.01849	0.008578
365	2.017252	0.008158
366	2.016026	0.007751
367	2.014811	0.007358
368	2.013608	0.006978
369	2.012414	0.006611
370	2.011232	0.006257
371	2.010061	0.005915
372	2.0089	0.005586
373	2.00775	0.005269
374	2.006611	0.004963
375	2.005482	0.00467
376	2.004364	0.004388
377	2.003256	0.004117
378	2.002159	0.003858
379	2.001072	0.00361
380	1.999996	0.003372
381	1.99893	0.003145
382	1.997875	0.002929
383	1.99683	0.002722
384	1.995796	0.002526
385	1.994772	0.00234
386	1.993759	0.002164
387	1.992757	0.001997
388	1.991766	0.001839
389	1.990786	0.001691
390	1.989817	0.001552
391	1.988859	0.001421
392	1.987913	0.001298
393	1.986978	0.001183
394	1.986054	0.001076
395	1.985141	0.000976
396	1.98424	0.000882
397	1.98335	0.000795
398	1.982471	0.000715
399	1.981603	0.00064
400	1.980746	0.000571
401	1.9799	0.000508
402	1.979064	0.000449
403	1.97824	0.000396
404	1.977426	0.000347
405	1.976623	0.000303
406	1.97583	0.000262
407	1.975047	0.000226
408	1.974275	0.000193
409	1.973512	0.000164
410	1.97276	0.000138
411	1.972017	0.000115
412	1.971284	0.000095
413	1.970561	0.000077
414	1.969847	0.000062
415	1.969143	0.000049
416	1.968447	0.000038
417	1.967761	0.000029
418	1.967084	0.000021
419	1.966415	0.000015
420	1.965755	0.00001
421	1.965103	0.000007
422	1.964459	0.000004
423	1.963824	0.000002
424	1.963196	0.000001
425	1.962576	0
426	1.961964	0
427	1.961359	0
428	1.960761	0
429	1.96017	0
430	1.959585	0
431	1.959007	0
432	1.958435	0
433	1.957869	0
434	1.957308	0
435	1.956754	0
436	1.956205	0
437	1.955661	0
438	1.955123	0
439	1.95459	0
440	1.954063	0
441	1.95354	0
442	1.953022	0
443	1.952509	0
444	1.952001	0
445	1.951498	0
446	1.950999	0
447	1.950504	0
448	1.950014	0
449	1.949528	0
450	1.949047	0
451	1.94857	0
452	1.948096	0
453	1.947627	0
454	1.947162	0
455	1.946701	0
456	1.946243	0
457	1.94579	0
458	1.94534	0
459	1.944894	0
460	1.944451	0
461	1.944012	0
462	1.943577	0
463	1.943145	0
464	1.942716	0
465	1.942291	0
466	1.941869	0
467	1.941451	0
468	1.941035	0
469	1.940623	0
470	1.940214	0
471	1.939808	0
472	1.939405	0
473	1.939005	0
474	1.938608	0
475	1.938214	0
476	1.937823	0
477	1.937435	0
478	1.93705	0
479	1.936667	0
480	1.936287	0
481	1.93591	0
482	1.935535	0
483	1.935164	0
484	1.934794	0
485	1.934428	0
486	1.934064	0
487	1.933702	0
488	1.933343	0
489	1.932986	0
490	1.932632	0
491	1.93228	0
492	1.931931	0
493	1.931583	0
494	1.931239	0
495	1.930896	0
496	1.930556	0
497	1.930218	0
498	1.929882	0
499	1.929548	0
500	1.929217	0
501	1.928888	0
502	1.92856	0
503	1.928235	0
504	1.927912	0
505	1.927591	0
506	1.927272	0
507	1.926955	0
508	1.92664	0
509	1.926327	0
510	1.926016	0
511	1.925707	0
512	1.925399	0
513	1.925094	0
514	1.92479	0
515	1.924489	0
516	1.924189	0
517	1.92389	0
518	1.923594	0
519	1.9233	0
520	1.923007	0
521	1.922716	0
522	1.922426	0
523	1.922138	0
524	1.921852	0
525	1.921568	0
526	1.921285	0
527	1.921004	0
528	1.920725	0
529	1.920447	0
530	1.92017	0
531	1.919895	0
532	1.919622	0
533	1.91935	0
534	1.91908	0
535	1.918811	0
536	1.918544	0
537	1.918278	0
538	1.918014	0
539	1.917751	0
540	1.91749	0
541	1.91723	0
542	1.916971	0
543	1.916714	0
544	1.916458	0
545	1.916204	0
546	1.915951	0
547	1.915699	0
548	1.915448	0
549	1.915199	0
550	1.914952	0
551	1.914705	0
552	1.91446	0
553	1.914216	0
554	1.913973	0
555	1.913732	0
556	1.913491	0
557	1.913252	0
558	1.913015	0
559	1.912778	0
560	1.912542	0
561	1.912308	0
562	1.912075	0
563	1.911843	0
564	1.911613	0
565	1.911383	0
566	1.911154	0
567	1.910927	0
568	1.910701	0
569	1.910476	0
570	1.910252	0
571	1.910029	0
572	1.909807	0
573	1.909586	0
574	1.909366	0
575	1.909147	0
576	1.90893	0
577	1.908713	0
578	1.908497	0
579	1.908283	0
580	1.908069	0
581	1.907856	0
582	1.907645	0
583	1.907434	0
584	1.907224	0
585	1.907015	0
586	1.906808	0
587	1.906601	0
588	1.906395	0
589	1.90619	0
590	1.905986	0
591	1.905783	0
592	1.90558	0
593	1.905379	0
594	1.905179	0
595	1.904979	0
596	1.90478	0
597	1.904583	0
598	1.904386	0
599	1.904189	0
600	1.903994	0
601	1.9038	0
602	1.903606	0
603	1.903414	0
604	1.903222	0
605	1.903031	0
606	1.90284	0
607	1.902651	0
608	1.902462	0
609	1.902274	0
610	1.902087	0
611	1.901901	0
612	1.901715	0
613	1.901531	0
614	1.901346	0
615	1.901163	0
616	1.900981	0
617	1.900799	0
618	1.900618	0
619	1.900438	0
620	1.900258	0
621	1.900079	0
622	1.899901	0
623	1.899724	0
624	1.899547	0
625	1.899371	0
626	1.899196	0
627	1.899021	0
628	1.898847	0
629	1.898674	0
630	1.898501	0
631	1.898329	0
632	1.898158	0
633	1.897987	0
634	1.897817	0
635	1.897648	0
636	1.897479	0
637	1.897311	0
638	1.897144	0
639	1.896977	0
640	1.896811	0
641	1.896646	0
642	1.896481	0
643	1.896316	0
644	1.896153	0
645	1.89599	0
646	1.895827	0
647	1.895665	0
648	1.895504	0
649	1.895343	0
650	1.895183	0
651	1.895024	0
652	1.894865	0
653	1.894706	0
654	1.894548	0
655	1.894391	0
656	1.894234	0
657	1.894078	0
658	1.893923	0
659	1.893767	0
660	1.893613	0
661	1.893459	0
662	1.893305	0
663	1.893152	0
664	1.893	0
665	1.892848	0
666	1.892697	0
667	1.892546	0
668	1.892396	0
669	1.892246	0
670	1.892096	0
671	1.891948	0
672	1.891799	0
673	1.891651	0
674	1.891504	0
675	1.891357	0
676	1.891211	0
677	1.891065	0
678	1.890919	0
679	1.890774	0
680	1.89063	0
681	1.890486	0
682	1.890342	0
683	1.890199	0
684	1.890056	0
685	1.889914	0
686	1.889772	0
687	1.889631	0
688	1.88949	0
689	1.88935	0
690	1.88921	0
691	1.88907	0
692	1.888931	0
693	1.888792	0
694	1.888654	0
695	1.888516	0
696	1.888379	0
697	1.888242	0
698	1.888105	0
699	1.887969	0
700	1.887833	0
701	1.887698	0
702	1.887563	0
703	1.887428	0
704	1.887294	0
705	1.88716	0
706	1.887027	0
707	1.886894	0
708	1.886761	0
709	1.886629	0
710	1.886497	0
711	1.886366	0
712	1.886235	0
713	1.886104	0
714	1.885974	0
715	1.885844	0
716	1.885714	0
717	1.885585	0
718	1.885456	0
719	1.885327	0
720	1.885199	0
721	1.885071	0
722	1.884944	0
723	1.884817	0
724	1.88469	0
725	1.884564	0
726	1.884437	0
727	1.884312	0
728	1.884186	0
729	1.884061	0
730	1.883937	0
731	1.883812	0
732	1.883688	0
733	1.883564	0
734	1.883441	0
735	1.883318	0
736	1.883195	0
737	1.883072	0
738	1.88295	0
739	1.882828	0
740	1.882707	0
741	1.882586	0
742	1.882465	0
743	1.882344	0
744	1.882224	0
745	1.882104	0
746	1.881984	0
747	1.881865	0
748	1.881746	0
749	1.881627	0
750	1.881508	0
751	1.88139	0
752	1.881272	0
753	1.881155	0
754	1.881037	0
755	1.88092	0
756	1.880803	0
757	1.880687	0
758	1.880571	0
759	1.880455	0
760	1.880339	0
761	1.880224	0
762	1.880108	0
763	1.879994	0
764	1.879879	0
765	1.879765	0
766	1.87965	0
767	1.879537	0
768	1.879423	0
769	1.87931	0
770	1.879197	0
771	1.879084	0
772	1.878971	0
773	1.878859	0
774	1.878747	0
775	1.878635	0
776	1.878524	0
777	1.878412	0
778	1.878301	0
779	1.878191	0
780	1.87808	0
781	1.87797	0
782	1.87786	0
783	1.87775	0
784	1.87764	0
785	1.877531	0
786	1.877421	0
787	1.877313	0
788	1.877204	0
789	1.877095	0
790	1.876987	0
791	1.876879	0
792	1.876771	0
793	1.876664	0
794	1.876556	0
795	1.876449	0
796	1.876342	0
797	1.876236	0
798	1.876129	0
799	1.876023	0
800	1.875917	0
801	1.875811	0
802	1.875705	0
803	1.8756	0
804	1.875494	0
805	1.875389	0
806	1.875285	0
807	1.87518	0
808	1.875075	0
809	1.874971	0
810	1.874867	0
811	1.874763	0
812	1.87466	0
813	1.874556	0
814	1.874453	0
815	1.87435	0
816	1.874247	0
817	1.874144	0
818	1.874042	0
819	1.87394	0
820	1.873837	0
821	1.873736	0
822	1.873634	0
823	1.873532	0
824	1.873431	0
825	1.87333	0
826	1.873229	0
827	1.873128	0
828	1.873027	0
829	1.872927	0
830	1.872826	0
831	1.872726	0
832	1.872626	0
833	1.872526	0
834	1.872427	0
835	1.872327	0
836	1.872228	0
837	1.872129	0
838	1.87203	0
839	1.871931	0
840	1.871832	0
841	1.871734	0
842	1.871636	0
843	1.871537	0
844	1.871439	0
845	1.871342	0
846	1.871244	0
847	1.871146	0
848	1.871049	0
849	1.870952	0
850	1.870855	0
851	1.870758	0
852	1.870661	0
853	1.870564	0
854	1.870468	0
855	1.870372	0
856	1.870275	0
857	1.87018	0
858	1.870084	0
859	1.869988	0
860	1.869892	0
861	1.869797	0
862	1.869702	0
863	1.869606	0
864	1.869511	0
865	1.869416	0
866	1.869322	0
867	1.869227	0
868	1.869133	0
869	1.869038	0
870	1.868944	0
871	1.86885	0
872	1.868756	0
873	1.868662	0
874	1.868569	0
875	1.868475	0
876	1.868382	0
877	1.868289	0
878	1.868195	0
879	1.868102	0
880	1.868009	0
881	1.867917	0
882	1.867824	0
883	1.867732	0
884	1.867639	0
885	1.867547	0
886	1.867455	0
887	1.867363	0
888	1.867271	0
889	1.867179	0
890	1.867087	0
891	1.866996	0
892	1.866904	0
893	1.866813	0
894	1.866722	0
895	1.866631	0
896	1.86654	0
897	1.866449	0
898	1.866358	0
899	1.866267	0
900	1.866177	0
901	1.866086	0
902	1.865996	0
903	1.865906	0
904	1.865816	0
905	1.865726	0
906	1.865636	0
907	1.865546	0
908	1.865457	0
909	1.865367	0
910	1.865278	0
911	1.865188	0
912	1.865099	0
913	1.86501	0
914	1.864921	0
915	1.864832	0
916	1.864743	0
917	1.864654	0
918	1.864565	0
919	1.864477	0
920	1.864388	0
921	1.8643	0
922	1.864212	0
923	1.864124	0
924	1.864035	0
925	1.863948	0
926	1.86386	0
927	1.863772	0
928	1.863684	0
929	1.863596	0
930	1.863509	0
931	1.863421	0
932	1.863334	0
933	1.863247	0
934	1.86316	0
935	1.863073	0
936	1.862986	0
937	1.862899	0
938	1.862812	0
939	1.862725	0
940	1.862638	0
941	1.862552	0
942	1.862465	0
943	1.862379	0
944	1.862293	0
945	1.862206	0
946	1.86212	0
947	1.862034	0
948	1.861948	0
949	1.861862	0
950	1.861776	0
951	1.861691	0
952	1.861605	0
953	1.861519	0
954	1.861434	0
955	1.861348	0
956	1.861263	0
957	1.861178	0
958	1.861092	0
959	1.861007	0
960	1.860922	0
961	1.860837	0
962	1.860752	0
963	1.860667	0
964	1.860582	0
965	1.860498	0
966	1.860413	0
967	1.860328	0
968	1.860244	0
969	1.860159	0
970	1.860075	0
971	1.859991	0
972	1.859906	0
973	1.859822	0
974	1.859738	0
975	1.859654	0
976	1.85957	0
977	1.859486	0
978	1.859402	0
979	1.859318	0
980	1.859235	0
981	1.859151	0
982	1.859068	0
983	1.858984	0
984	1.858901	0
985	1.858817	0
986	1.858734	0
987	1.85865	0
988	1.858567	0
989	1.858484	0
990	1.858401	0
991	1.858318	0
992	1.858235	0
993	1.858152	0
994	1.858069	0
995	1.857986	0
996	1.857903	0
997	1.857821	0
998	1.857738	0
999	1.857655	0
1000	1.857573	0
1005	1.857161	0
1011	1.856668	0
1017	1.856177	0
1023	1.855688	0
1029	1.8552	0
1035	1.854714	0
1041	1.854229	0
1047	1.853746	0
1053	1.853264	0
1059	1.852783	0
1065	1.852304	0
1071	1.851825	0
1077	1.851348	0
1083	1.850871	0
1089	1.850396	0
1095	1.849921	0
1101	1.849447	0
1107	1.848974	0
1113	1.848501	0
1119	1.848029	0
1125	1.847557	0
1131	1.847087	0
1137	1.846616	0
1143	1.846146	0
1149	1.845676	0
1155	1.845207	0
1161	1.844738	0
1167	1.844269	0
1173	1.8438	0
1179	1.843331	0
1185	1.842863	0
1191	1.842394	0
1197	1.841926	0
1203	1.841457	0
1209	1.840989	0
1215	1.84052	0
1221	1.840051	0
1227	1.839582	0
1233	1.839113	0
1239	1.838644	0
1245	1.838174	0
1251	1.837704	0
1257	1.837234	0
1263	1.836763	0
1269	1.836292	0
1275	1.835821	0
1281	1.835349	0
1287	1.834877	0
1293	1.834404	0
1299	1.833931	0
1305	1.833457	0
1311	1.832982	0
1317	1.832507	0
1323	1.832032	0
1329	1.831555	0
1335	1.831079	0
1341	1.830601	0
1347	1.830122	0
1353	1.829643	0
1359	1.829164	0
1365	1.828683	0
1371	1.828202	0
1377	1.827719	0
1383	1.827236	0
1389	1.826752	0
1395	1.826268	0
1401	1.825782	0
1407	1.825295	0
1413	1.824808	0
1419	1.82432	0
1425	1.82383	0
1431	1.82334	0
1437	1.822848	0
1443	1.822356	0
1449	1.821863	0
1455	1.821368	0
1461	1.820873	0
1467	1.820376	0
1473	1.819879	0
1479	1.81938	0
1485	1.81888	0
1491	1.818379	0
1497	1.817877	0
1503	1.817374	0
1509	1.81687	0
1515	1.816364	0
1521	1.815857	0
1527	1.815349	0
1533	1.81484	0
1539	1.81433	0
1545	1.813818	0
1551	1.813305	0
1557	1.812791	0
1563	1.812276	0
1569	1.811759	0
1575	1.811241	0
1581	1.810722	0
1587	1.810201	0
1593	1.809679	0
1599	1.809156	0
1605	1.808632	0
1611	1.808106	0
1617	1.807578	0
1623	1.80705	0
1629	1.80652	0
1635	1.805988	0
1641	1.805455	0
1647	1.804921	0
1653	1.804385	0
1659	1.803848	0
1665	1.80331	0
1671	1.80277	0
1677	1.802228	0
1683	1.801685	0
1689	1.801141	0
1695	1.800595	0
1701	1.800048	0
1707	1.799499	0
1713	1.798948	0
1719	1.798396	0
1725	1.797843	0
1731	1.797288	0
1737	1.796732	0
1743	1.796174	0
1749	1.795614	0
1755	1.795053	0
1761	1.79449	0
1767	1.793926	0
1773	1.79336	0
1779	1.792793	0
1785	1.792224	0
1791	1.791654	0
1797	1.791081	0
1803	1.790508	0
1809	1.789932	0
1815	1.789355	0
1821	1.788777	0
1827	1.788196	0
1833	1.787615	0
1839	1.787031	0
1845	1.786446	0
1851	1.785859	0
1857	1.78527	0
1863	1.78468	0
1869	1.784088	0
1875	1.783495	0
1881	1.7829	0
1887	1.782303	0
1893	1.781704	0
1899	1.781104	0
1905	1.780502	0
1911	1.779898	0
1917	1.779293	0
1923	1.778685	0
1929	1.778077	0
1935	1.777466	0
1941	1.776853	0
1947	1.776239	0
1953	1.775623	0
1959	1.775006	0
1965	1.774386	0
1971	1.773765	0
1977	1.773142	0
1983	1.772517	0
1989	1.771891	0
1995	1.771263	0
2001	1.770633	0
2007	1.770001	0
2013	1.769367	0
2019	1.768732	0
2025	1.768094	0
2031	1.767455	0
2037	1.766814	0
2043	1.766171	0
2049	1.765527	0
2055	1.76488	0
2061	1.764232	0
2067	1.763582	0
2073	1.76293	0
2079	1.762276	0
2085	1.761621	0
2091	1.760963	0
2097	1.760304	0
2103	1.759642	0
2109	1.758979	0
2115	1.758314	0
2121	1.757647	0
2127	1.756979	0
2133	1.756308	0
2139	1.755635	0
2145	1.754961	0
2151	1.754285	0
2157	1.753606	0
2163	1.752926	0
2169	1.752244	0
2175	1.75156	0
2181	1.750874	0
2187	1.750186	0
2193	1.749496	0
2199	1.748804	0
2205	1.748111	0
2211	1.747415	0
2217	1.746718	0
2223	1.746018	0
2229	1.745317	0
2235	1.744613	0
2241	1.743908	0
2247	1.7432	0
2253	1.742491	0
2259	1.741779	0
2265	1.741066	0
2271	1.740351	0
2277	1.739633	0
2283	1.738914	0
2289	1.738193	0
2295	1.737469	0
2301	1.736744	0
2307	1.736017	0
2313	1.735287	0
2319	1.734556	0
2325	1.733823	0
2331	1.733087	0
2337	1.73235	0
2343	1.73161	0
2349	1.730869	0
2355	1.730125	0
2361	1.729379	0
2367	1.728632	0
2373	1.727882	0
2379	1.72713	0
2385	1.726376	0
2391	1.72562	0
2397	1.724862	0
2403	1.724102	0
2409	1.72334	0
2415	1.722576	0
2421	1.72181	0
2427	1.721041	0
2433	1.720271	0
2439	1.719498	0
2445	1.718724	0
2451	1.717947	0
2457	1.717168	0
2463	1.716387	0
2469	1.715604	0
2475	1.714818	0
2481	1.714031	0
2487	1.713241	0
2493	1.71245	0
2499	1.711656	0
